Repository: deepmodeling-activity/abacus-test.github.io

Structures of 53 commom alloy elements. File "metrics_ref.json" lists the elastic properties of these elements from experiment and by VASP.
The experimental values are from "Single Crystal Elastic Constants and Calculated Aggregate Properties. A Handbook".
The VASP values are calculated by VASP V5.4.4 with PBE functional and PAW potentials. The calculation details are in the file "INCAR".

File: datasets/alloy-elastic/elastic-abacus.json (part 6 of 21)
        "zval": 11.0,
        "elastic": {
            "elastic_tensor": [
                [
                3.183968607973,
                1.25504e-07
            ],
            [
                -6.9704e-08,
                1.25504e-07,
                3.183968574226
            ]
        ],
        "a": 3.1839685547360017,
        "b": 3.1839686079730036,
        "c": 3.1839685742260033,
        "alpha": 89.99999548309015,
        "beta": 90.00000250865862,
        "gamma": 90.00000295835574,
        "a/b/c/alpha/beta/gamma": "3.18/3.18/3.18/90.0/90.0/90.0",
        "relax_converge": true,
        "relax_steps": 6,
        "ecutwfc": 150.0,
        "zval": 14.0,
        "delta": 0.00027168664713264845,
        "eos": {
            "9.683393366373961": -2058.4101347,
            "10.490342813571791": -2060.2545206,
            "11.29729226076962": -2061.58517845,
            "12.10424170796745": -2062.52675075,
            "12.911191155165282": -2063.1829023,
            "13.71814060236311": -2063.6198822,
            "14.52509004956094": -2063.8899614,
            "15.332039496758771": -2064.03106835,
            "16.1389889439566": -2064.0728464,
            "16.94593839115443": -2064.0391114,
            "17.75288783835226": -2063.9443257,
            "18.55983728555009": -2063.80435595,
            "19.366786732747926": -2063.6299769,
            "20.173736179945752": -2063.4296992,
            "20.980685627143583": -2063.21049745,
            "21.787635074341413": -2062.9772427
        },
        "elastic": {
            "elastic_tensor": [
                [
                    508.5221842376019,
                    200.79576315060072,
                    200.79567791580072,
                    -7.889020000000252e-05,
                    -0.00014532720000000392,
                    -4.4160399999992246e-05
                ],
                [
                    200.81426563720066,
                    508.5403275880016,
                    200.81374282000067,
                    -0.00012820380000000257,
                    -0.00015699939999999843,
                    -0.00013825699999999867
                ],
                [
                    200.7895299494007,
                    200.78954915360072,
                    508.5163338982019,
                    -7.739500000000088e-05,
                    0.00014825060000000148,
                    0.00014536200000000397
                ],
                [
                    -0.0019051807999995794,
                    -0.002058763699999212,
                    -0.0020790603999987023,
                    141.05808223700006,
                    3.0343000000000363e-06,
                    6.867080000000005e-05
                ],
                [
                    -0.0016599300999994185,
                    -0.0016071188999989086,
                    -0.0016674612999988195,
                    6.643439999999995e-05,
                    141.0584451785,
                    7.631249999999999e-05
                ],
                [
                    -0.01009047849999957,
                    -0.010185287299998817,
                    -0.010027928399999124,
                    7.380219999999996e-05,
                    1.8480700000000025e-05,
                    141.05823971050003
                ]
            ],
            "BV": 303.37526381671216,
            "GV": 146.17986421436026,
            "EV": 377.85104311064543,
            "uV": 0.2924182312707556
        },
        "source_folder": "20240428-11elements"
    },
    "W#prim-bcc#W_pd_03_.UPF#150#0.08": {
        "cell": [
            [
                3.18394506127,
                1.01514e-07,
                -5.88775e-07
            ],
            [
                1.01514e-07,
                3.183945091476,
                9.6721e-08
            ],
            [
                -5.88775e-07,
                9.6721e-08,
                3.183945083575
            ]
        ],
        "a": 3.1839450612700566,
        "b": 3.1839450914760032,
        "c": 3.183945083575056,
        "alpha": 89.99999651896977,
        "beta": 90.00002119026662,
        "gamma": 89.9999963464676,
        "a/b/c/alpha/beta/gamma": "3.18/3.18/3.18/90.0/90.0/90.0",
        "relax_converge": true,
        "relax_steps": 6,
        "ecutwfc": 150.0,
        "zval": 14.0,
        "delta": 0.000275177805164574,
        "eos": {
            "9.683178955012988": -2058.4648343,
            "10.490110534597404": -2060.3088805,
            "11.297042114181819": -2061.63931665,
            "12.103973693766235": -2062.5807428,
            "12.91090527335065": -2063.23679765,
            "13.717836852935065": -2063.67371295,
            "14.524768432519481": -2063.94374805,
            "15.331700012103896": -2064.08482525,
            "16.138631591688313": -2064.12658465,
            "16.945563171272727": -2064.09283915,
            "17.752494750857146": -2063.9980459,
            "18.559426330441557": -2063.8580708,
            "19.36635791002598": -2063.68368795,
            "20.17328948961039": -2063.483408,
            "20.98022106919481": -2063.26420575,
            "21.787152648779223": -2063.0309518
        },
        "elastic": {
            "elastic_tensor": [
                [
                    508.50614488080174,
                    200.77020998580068,
                    200.7702966224007,
                    -8.056060000000183e-05,
                    0.00025699920000001356,
                    -0.00018938860000000175
                ],
                [
                    200.74445680060074,
                    508.4794107090018,
                    200.74407858780066,
                    9.580499999999798e-05,
                    0.00042907100000001366,
                    -0.00012494080000000223
                ],
                [
                    200.7322136126007,
                    200.7312462938007,
                    508.46680608140184,
                    3.498839999999841e-05,
                    0.00030245940000001275,
                    0.00028098499999999846
                ],
                [
                    0.00026039560000047196,
                    0.0003168382000003748,
                    0.0001692779000023758,
                    141.04634989690004,
                    -7.585949999999945e-05,
                    0.00019798930000000003
                ],
                [
                    0.0006277911000003498,
                    0.0009188294000011613,
                    0.0006340488000013665,
                    8.29349999999998e-06,
                    141.04718283200003,
                    -0.00012800080000000002
                ],
                [
                    -0.000310719699999942,
                    8.86238000014258e-05,
                    -7.617909999888243e-05,
                    0.0002506962,
                    -5.6444299999999584e-05,
                    141.04768998440002
                ]
            ],
            "BV": 303.32720706380104,
            "GV": 146.1727629743402,
            "EV": 377.8269441086068,
            "uV": 0.29239858514178946
        },
        "source_folder": "20240428-11elements"
    },
    "W#prim-bcc#W_pd_04_sp.UPF#150#0.08": {
        "cell": [
            [
                3.183968471911,
                -6.7417e-08,
                -5.2588e-08
            ],
            [
                -6.7417e-08,
                3.183968529231,
                1.3448e-07
            ],
            [
                -5.2588e-08,
                1.3448e-07,
                3.183968493761
            ]
        ],
        "a": 3.1839684719110015,
        "b": 3.1839685292310036,
        "c": 3.1839684937610033,
        "alpha": 89.99999516004229,
        "beta": 90.00000189265097,
        "gamma": 90.00000242634916,
        "a/b/c/alpha/beta/gamma": "3.18/3.18/3.18/90.0/90.0/90.0",
        "relax_converge": true,
        "relax_steps": 6,
        "ecutwfc": 150.0,
        "zval": 14.0,
        "delta": 0.0002716888074326984,
        "eos": {
            "9.683392630380162": -2058.41013275,
            "10.490342016245176": -2060.25451905,
            "11.297291402110188": -2061.58517725,
            "12.104240787975204": -2062.52674985,
            "12.911190173840218": -2063.18290165,
            "13.71813955970523": -2063.61988175,
            "14.525088945570245": -2063.8899611,
            "15.332038331435257": -2064.03106825,
            "16.13898771730027": -2064.0728464,
            "16.945937103165285": -2064.0391115,
            "17.7528864890303": -2063.9443259,
            "18.55983587489531": -2063.80435625,
            "19.366785260760327": -2063.62997725,
            "20.173734646625338": -2063.4296996,
            "20.980684032490352": -2063.2104979,
            "21.787633418355366": -2062.97724315
        },
        "elastic": {
            "elastic_tensor": [
                [
                    508.52233746660187,
                    200.79588626680072,
                    200.79577571320073,
                    -8.277460000000373e-05,
                    -0.00012131040000000719,
                    -3.853579999999189e-05
                ],
                [
                    200.8143412152007,
                    508.5404583250018,
                    200.81386956120065,
                    -9.889020000000332e-05,
                    -0.00013430260000000038,
                    -0.00014197139999999917
                ],
                [
                    200.7893719416007,
                    200.7898244682007,
                    508.51642428680185,
                    -0.00023051940000000314,
                    7.523600000000024e-05,
                    -1.363979999999862e-05
                ],
                [
                    -0.001914879999998865,
                    -0.002056713199999178,
                    -0.0020596638999991223,
                    141.0581305135,
                    2.431700000000002e-05,
                    6.478550000000005e-05
                ],
                [
                    -0.0016371952999994427,
                    -0.0015955456999987502,
                    -0.0017112201999984133,
                    8.144959999999999e-05,
                    141.05846547990004,
                    8.563690000000008e-05
                ],
                [
                    -0.010090050999999822,
                    -0.01019574519999971,
                    -0.010027246899999344,
                    7.14721999999999e-05,
                    4.5661599999999976e-05,
                    141.05826383950003
                ]
            ],
            "BV": 303.3753654716233,
            "GV": 146.17988453572687,
            "EV": 377.8511058902161,
            "uV": 0.2924182663376915
        },
        "source_folder": "20240428-11elements"
    },
    "Zr#prim-hcp#Zr_dojo_0.4_sr.UPF#80#0.08": {
        "cell": [
            [
                1.616512178298,
                -2.799881212011,
                1.10553e-07
            ],
            [
                1.61651218228,
                2.79988121431,
                -7.1157e-08
            ],
            [
                6.2968e-08,
                -1.67683e-07,
                5.174155509062
            ]
        ],
        "a": 3.2330243463292914,
        "b": 3.233024350311283,
        "c": 5.174155509062004,
        "alpha": 90.00000252047249,
        "beta": 89.99999608407677,
        "gamma": 119.9999997491625,
        "a/b/c/alpha/beta/gamma": "3.23/3.23/5.17/90.0/90.0/120.0",
        "relax_converge": true,
        "relax_steps": 4,
        "ecutwfc": 80.0,
        "zval": 12.0,
        "delta": 0.0011059169336480564,
        "eos": {
            "14.051067351499935": -1375.36337045343,
            "15.221989630791597": -1376.017124016775,
            "16.392911910083257": -1376.498087174075,
            "17.56383418937492": -1376.85234143365,
            "18.734756468666582": -1377.10701464135,
            "19.90567874795824": -1377.282920939925,
            "21.076601027249904": -1377.39541058609,
            "22.247523306541563": -1377.45616902111,
            "23.418445585833226": -1377.47476175,
            "24.58936786512489": -1377.458799483655,
            "25.76029014441655": -1377.4153887008,
            "26.931212423708207": -1377.34979534506,
            "28.102134702999876": -1377.26641704733,
            "29.273056982291532": -1377.16898813883,
            "30.443979261583195": -1377.0604749532,
            "31.614901540874857": -1376.94336202101
        },
        "elastic": {
            "elastic_tensor": [
                [
                    152.65152069060048,
                    56.056298998600184,
                    65.64419570100026,
                    0.01512174200000005,
                    -2.142599999992737e-06,
                    -1.1767999999999947e-05
                ],
                [
                    56.0708992278002,
                    152.65876576020048,
                    65.63402435000026,
                    -0.014992263600000047,
                    0.0002523210000000082,
                    2.450380000000012e-05
                ],
                [
                    65.58384056960024,
                    65.58382855180025,
                    165.8011869032006,
                    -6.024839999999559e-05,
                    -0.00013085139999999273,
                    -9.850380000000049e-05
                ],
                [
                    0.015373655499999878,
                    -0.015262087299999965,
                    -0.0003529361999996106,
                    25.956949087500007,
                    1.0693899999999998e-05,
                    -2.2210600000000004e-05
                ],
                [
                    -0.000389262199999958,
                    -0.0003502153000000866,
                    -0.0010712853999995922,
                    -8.522400000000049e-06,
                    25.957155744100007,
                    0.015268676100000005
                ],
                [
                    0.00020977659999990962,
                    0.0002577931000004529,
                    0.0006606373000000216,
                    2.913740000000004e-05,
                    -0.008651719500000004,
                    43.941835052900004
                ]
            ],
            "BV": 93.9649511947559,
            "GV": 38.08965159719339,
            "EV": 100.66684404587866,
            "uV": 0.3214461123253781
        },
        "source_folder": "20240428-11elements"
    },
    "Zr#prim-hcp#Zr_dojo_0.5_sr.UPF#80#0.08": {
        "cell": [
            [
                1.616512178298,
                -2.799881212011,
                1.10553e-07
            ],
            [
                1.61651218228,
                2.79988121431,
                -7.1157e-08
            ],
            [
                6.2968e-08,
                -1.67683e-07,
                5.174155509062
            ]
        ],
        "a": 3.2330243463292914,
        "b": 3.233024350311283,
        "c": 5.174155509062004,
        "alpha": 90.00000252047249,
        "beta": 89.99999608407677,
        "gamma": 119.9999997491625,
        "a/b/c/alpha/beta/gamma": "3.23/3.23/5.17/90.0/90.0/120.0",
        "relax_converge": true,
        "relax_steps": 4,
        "ecutwfc": 80.0,
        "zval": 12.0,
        "delta": 0.0011059169336480564,
        "eos": {
            "14.051067351499935": -1375.36337045343,
            "15.221989630791597": -1376.017124016775,
            "16.392911910083257": -1376.498087174075,
            "17.56383418937492": -1376.85234143365,
            "18.734756468666582": -1377.10701464135,
            "19.90567874795824": -1377.282920939925,
            "21.076601027249904": -1377.39541058609,
            "22.247523306541563": -1377.45616902111,
            "23.418445585833226": -1377.47476175,
            "24.58936786512489": -1377.458799483655,
            "25.76029014441655": -1377.4153887008,
            "26.931212423708207": -1377.34979534506,
            "28.102134702999876": -1377.26641704733,
            "29.273056982291532": -1377.16898813883,
            "30.443979261583195": -1377.0604749532,
            "31.614901540874857": -1376.94336202101
        },
        "elastic": {
            "elastic_tensor": [
                [
                    152.65152069060048,
                    56.056298998600184,
                    65.64419570100026,
                    0.01512174200000005,
                    -2.142599999992737e-06,
                    -1.1767999999999947e-05
                ],
                [
                    56.0708992278002,
                    152.65876576020048,
                    65.63402435000026,
                    -0.014992263600000047,
                    0.0002523210000000082,
                    2.450380000000012e-05
                ],
                [
                    65.58384056960024,
                    65.58382855180025,
                    165.8011869032006,
                    -6.024839999999559e-05,
                    -0.00013085139999999273,
                    -9.850380000000049e-05
                ],
                [
                    0.015373655499999878,
                    -0.015262087299999965,
                    -0.0003529361999996106,
                    25.956949087500007,
                    1.0693899999999998e-05,
                    -2.2210600000000004e-05
                ],
                [
                    -0.000389262199999958,
                    -0.0003502153000000866,
                    -0.0010712853999995922,
                    -8.522400000000049e-06,
                    25.957155744100007,
                    0.015268676100000005
                ],
                [
                    0.00020977659999990962,
                    0.0002577931000004529,
                    0.0006606373000000216,
                    2.913740000000004e-05,
                    -0.008651719500000004,
                    43.941835052900004
                ]
            ],
            "BV": 93.9649511947559,
            "GV": 38.08965159719339,
            "EV": 100.66684404587866,
            "uV": 0.3214461123253781
        },
        "source_folder": "20240428-11elements"
    },
    "Zr#prim-hcp#Zr_sg15_1.0_.UPF#100#0.08": {
        "cell": [
            [
                1.615672431164,
                -2.798427024352,
                6.03986e-07
            ],
            [
                1.615672944958,
                2.798427320991,
                2.1288e-08
            ],
            [
                9.99331e-07,
                -5.37678e-07,
                5.174774520306
            ]
        ],
        "a": 3.2313451093077856,
        "b": 3.2313456231016393,
        "c": 5.174774520306125,
        "alpha": 89.99999924583297,
        "beta": 89.99997860255543,
        "gamma": 119.9999997969498,
        "a/b/c/alpha/beta/gamma": "3.23/3.23/5.17/90.0/90.0/120.0",
        "relax_converge": true,
        "relax_steps": 5,
        "ecutwfc": 100.0,
        "zval": 12.0,
        "delta": 0.00060874077312642,
        "eos": {
            "14.038156322267659": -1288.804508751745,
            "15.20800268245663": -1289.45895964251,
            "16.3778490426456": -1289.94031839964,
            "17.547695402834574": -1290.294774814465,
            "18.717541763023544": -1290.54957917483,
            "19.887388123212517": -1290.725594564135,
            "21.057234483401487": -1290.83817850223,
            "22.227080843590457": -1290.89901407234,
            "23.39692720377943": -1290.9176688,
            "24.566773563968404": -1290.901748890165,
            "25.736619924157374": -1290.858376646305,
            "26.906466284346344": -1290.79281989654,
            "28.07631264453532": -1290.709478784395,
            "29.246159004724287": -1290.6120847929,
            "30.41600536491326": -1290.503601502365,
            "31.585851725102234": -1290.38651181968
        },
        "elastic": {
            "elastic_tensor": [
                [
                    152.95460964860055,
                    55.9842518614002,
                    65.70586360460021,
                    0.004551185400000017,
                    -3.980660000000226e-05,
                    9.637999999998762e-06
                ],
                [
                    55.99926303380019,
                    152.9614559636005,
                    65.67870831660022,
                    -0.004768792800000012,
                    -4.635460000000238e-05,
                    -5.890660000000174e-05
                ],
                [
                    65.70029060720023,
                    65.70041434020024,
                    165.78950118240058,
                    0.00026306440000000277,
                    0.00011219839999999818,
                    8.908399999998475e-06
                ],
                [
                    0.01988754629999993,
                    0.008727636200000095,
                    0.0004535055000005124,
                    26.004556945200004,
                    3.281899999999977e-06,
                    -3.545100000000004e-05
                ],
                [
                    0.0004234825000001111,
                    0.0005069084999999917,
                    -0.002028921899999831,
                    -2.063419999999993e-05,
                    26.004640223900008,
                    0.0043695773
                ],
                [
                    0.0052681263999999756,
                    0.005099362200000165,
                    -0.0003723650000000972,
                    -2.3890100000000044e-05,
                    -0.024466319200000003,
                    44.1346026502
                ]
            ],
            "BV": 94.05270650648922,
            "GV": 38.18454283132674,
            "EV": 100.89894415811025,
            "uV": 0.3212014165497927
        },
        "source_folder": "20240428-11elements"
    },
    "Zr#prim-hcp#Zr_sg15_1.2_.UPF#100#0.08": {
        "cell": [
            [
                1.615672433481,
                -2.798427028365,
                6.03983e-07
            ],
            [
                1.615672947266,
                2.798427324999,
                2.1288e-08
            ],
            [
                9.99327e-07,
                -5.37674e-07,
                5.174774494132
            ]
        ],
        "a": 3.231345113941645,
        "b": 3.231345627726669,
        "c": 5.174774494132125,
        "alpha": 89.99999924581677,
        "beta": 89.99997860266909,
        "gamma": 119.9999997970408,
        "a/b/c/alpha/beta/gamma": "3.23/3.23/5.17/90.0/90.0/120.0",
        "relax_converge": true,
        "relax_steps": 5,
        "ecutwfc": 100.0,
        "zval": 12.0,
        "delta": 0.0006087724425206438,
        "eos": {
            "14.038156291242034": -1288.804510067595,
            "15.208002648845536": -1289.458960940165,
            "16.37784900644904": -1289.940319708015,
            "17.547695364052544": -1290.294776138305,
            "18.717541721656044": -1290.54958050061,
            "19.887388079259548": -1290.725595889165,
            "21.05723443686305": -1290.838179827395,
            "22.227080794466552": -1290.89901539695,
            "23.396927152070056": -1290.91767015,
            "24.56677350967356": -1290.90175021491,
            "25.736619867277064": -1290.858377970955,
            "26.906466224880564": -1290.792821220285,
            "28.07631258248407": -1290.709480108065,
            "29.246158940087568": -1290.612086116405,
            "30.416005297691072": -1290.50360282558,
            "31.585851655294576": -1290.386513142775
        },
        "elastic": {
            "elastic_tensor": [
                [
                    152.95461023120055,
                    55.984252831200195,
                    65.70586337740023,
                    0.004549633800000016,
                    -3.959100000000218e-05,
                    8.877999999998901e-06
                ],
                [
                    55.999263889600186,
                    152.96145584420051,
                    65.67870959200023,
                    -0.004767259000000012,
                    -4.6633800000002305e-05,
                    -5.8811200000001705e-05
                ],
                [
                    65.70014397940024,
                    65.70026221660022,
                    165.7892855478006,
                    0.0002639138000000027,
                    0.00011147439999999817,
                    8.261599999998407e-06
                ],
                [
                    0.019886198299999852,
                    0.008729543400000091,
                    0.0004529561000001677,
                    26.004557175200006,
                    3.039299999999913e-06,
                    -3.5588900000000014e-05
                ],
                [
                    0.0004233243000000936,
                    0.0005067943999998439,
                    -0.0020296957999996557,
                    -2.0577e-05,
                    26.0046405666,
                    0.004368113000000001
                ],
                [
                    0.005269499299999981,
                    0.005098778400000651,
                    -0.00037332160000021626,
                    -2.4010800000000112e-05,
                    -0.024466447700000008,
                    44.1345999304
                ]
            ],
            "BV": 94.052649723267,
            "GV": 38.1845279226134,
            "EV": 100.89890219791329,
            "uV": 0.32120138295803796
        },
        "source_folder": "20240428-11elements"
    },
    "Ag#prim-fcc#Ag_sg15_1.2_.UPF#300#0.08": {
        "cell": [
            [
                2.539566730062,
                1.8309e-08,
                1.466218379074
            ],
            [
                0.846522867841,
                2.394325765012,
                1.466218512555
            ],
            [
                -2.93266e-07,
                -4.389e-08,
                2.9324372661
            ]
        ],
        "a": 2.932438492376641,
        "b": 2.932438159848737,
        "c": 2.932437266100015,
        "alpha": 60.000015519072896,
        "beta": 60.00002529319109,
        "gamma": 59.99999524636014,
        "a/b/c/alpha/beta/gamma": "2.93/2.93/2.93/60.0/60.0/60.0",
        "relax_converge": true,
        "relax_steps": 3,
        "ecutwfc": 300.0,
        "zval": 19.0,
        "elastic": {
            "elastic_tensor": [
                [
                    116.61736016060044,
                    79.50926177060025,
                    79.51404422600027,
                    0.004020507800000014,
                    0.001145948600000007,
                    0.0008489920000000054
                ],
                [
                    79.51738427980027,
                    116.62418475900041,
                    79.52007722420028,
                    0.002353801199999994,
                    0.0012910205999999973,
                    -0.0008399048000000038
                ],
                [
                    79.51144304780027,
                    79.51142575100027,
                    116.62294311420037,
                    0.003554987,
                    0.0005030546000000173,
                    -0.0002553362000000232
                ],
                [
                    -0.0012340321999999252,
                    -0.0007865387999997014,
                    -0.0006334409999994442,
                    48.32045974230001,
                    -0.00010567329999999994,
                    0.00048295140000000015
                ],
                [
                    -0.0009606478999998389,
                    0.0011985929000000444,
                    0.0008028698000007864,
                    0.00040013930000000003,
                    48.3235909521,
                    0.00011150740000000006
                ],
                [
                    -0.0032697785999998424,
                    -0.004067097699999726,
                    -0.002845976899999883,
                    0.0011725494,
                    0.0001877879000000002,
                    48.3216810583
                ]
            ],
            "BV": 91.88312492591143,
            "GV": 36.41455333807336,
            "EV": 96.49608259169307,
            "uV": 0.3249658961325394
        },
        "source_folder": "20240429"
    },
    "Ag#prim-fcc#Ag_sg15_1.2_.UPF#100#0.08": {
        "cell": [
            [
                2.539565515283,
                -7.231e-08,
                1.466218486686
            ],
            [
                0.846522510383,
                2.39432508991,
                1.466218389968
            ],
            [
                2.28984e-07,
                4.3462e-08,
                2.932436576759
            ]
        ],
        "a": 2.932437494153012,
        "b": 2.9324374441474483,
        "c": 2.9324365767590095,
        "alpha": 60.00000520075439,
        "beta": 60.00000140070364,
        "gamma": 59.99999264639136,
        "a/b/c/alpha/beta/gamma": "2.93/2.93/2.93/60.0/60.0/60.0",
        "relax_converge": true,
        "relax_steps": 3,
        "ecutwfc": 100,
        "zval": 19.0,
        "elastic": {
            "elastic_tensor": [
                [
                    116.64884570360041,
                    79.54072203360028,
                    79.54050418120028,
                    0.0002575491999999948,
                    0.0010437238000000073,
                    0.0003348578000000056
                ],
                [
                    79.51909151860026,
                    116.62908172640041,
                    79.52254175280028,
                    -0.00026037099999999715,
                    -0.0019130802000000067,
                    0.0017520248000000133
                ],
                [
                    79.52569546760029,
                    79.5255717248003,
                    116.6342437308004,
                    -0.001154984399999998,
                    -0.0007660119999999933,
                    0.00014703679999998698
                ],
                [
                    0.003758283800000053,
                    0.0038755256000000396,
                    0.0027289476000001054,
                    48.31929300140001,
                    -0.0013861205000000004,
                    0.0010101488
                ],
                [
                    0.002827795000000317,
                    0.0033756198000000895,
                    0.0028593814000000984,
                    -0.00015278649999999987,
                    48.31893835810001,
                    0.0007650591000000002
                ],
                [
                    -0.0058378763999996485,
                    -0.0035744280999997955,
                    -0.0036844185999998793,
                    -0.0010109617999999997,
                    -5.3309100000000055e-05,
                    48.32033510789999
                ]
            ],
            "BV": 91.89847753771143,
            "GV": 36.41227350636003,
            "EV": 96.49262706368668,
            "uV": 0.3250014043593377
        },
        "source_folder": "20240429"
    },
    "Ag#prim-fcc#Ag_sg15_1.0_.UPF#300#0.08": {
        "cell": [
            [
                2.539566742823,
                1.831e-08,
                1.466218386441
            ],
            [
                0.846522872095,
                2.394325777045,
                1.466218519923
            ],
            [
                -2.93266e-07,
                -4.389e-08,
                2.932437280835
            ]
        ],
        "a": 2.9324385071114913,
        "b": 2.9324381745856645,
        "c": 2.932437280835015,
        "alpha": 60.000015519083284,
        "beta": 60.00002529320055,
        "gamma": 59.99999524635377,
        "a/b/c/alpha/beta/gamma": "2.93/2.93/2.93/60.0/60.0/60.0",
        "relax_converge": true,
        "relax_steps": 3,
        "ecutwfc": 300.0,
        "zval": 19.0,
        "elastic": {
            "elastic_tensor": [
                [
                    116.61740216580036,
                    79.50930466800028,
                    79.51408212980026,
                    0.0040060188000000125,
                    0.0011079256000000068,
                    0.0008492790000000054
                ],
                [
                    79.51738174140027,
                    116.62413003760041,
                    79.52005534640028,
                    0.002400049399999994,
                    0.0012920197999999974,
                    -0.0008333982000000038
                ],
                [
                    79.51146801960029,
                    79.51144351100028,
                    116.62296922320041,
                    0.0035583092,
                    0.0005046246000000177,
                    -0.0002653300000000234
                ],
                [
                    -0.001232807299999997,
                    -0.0007791514999997784,
                    -0.0006432539999995619,
                    48.3204511005,
                    -0.00011550929999999995,
                    0.0004808016000000002
                ],
                [
                    -0.0009325710999999739,
                    0.0012220399000000437,
                    0.0008266094000005644,
                    0.00040062800000000004,
                    48.323592211000005,
                    0.00011116530000000005
                ],
                [
                    -0.0032680513999998302,
                    -0.004063860699999291,
                    -0.002843760399999966,
                    0.0011732822,
                    0.00018771940000000004,
                    48.3216825384
                ]
            ],
            "BV": 91.8831374269781,
            "GV": 36.41454912214002,
            "EV": 96.49607425538075,
            "uV": 0.32496593506784877
        },
        "source_folder": "20240429"
    },
    "Ag#prim-fcc#Ag_sg15_1.0_.UPF#100#0.08": {
        "cell": [
            [
                2.539565526586,
                -7.2311e-08,
                1.466218493211
            ],
            [
                0.846522514151,
                2.394325100565,
                1.466218396493
            ],
            [
                2.28985e-07,
                4.3461e-08,
                2.932436589809
            ]
        ],
        "a": 2.9324375072041975,
        "b": 2.9324374571974476,
        "c": 2.9324365898090092,
        "alpha": 60.00000520076625,
        "beta": 60.000001400697485,
        "gamma": 59.99999264639885,
        "a/b/c/alpha/beta/gamma": "2.93/2.93/2.93/60.0/60.0/60.0",
        "relax_converge": true,
        "relax_steps": 3,
        "ecutwfc": 100,
        "zval": 19.0,
        "elastic": {
            "elastic_tensor": [
                [
                    116.6486899442004,
                    79.54054321860025,
                    79.54033325560026,
                    0.0002543289999999946,
                    0.0010581308000000077,
                    0.0003356850000000056
                ],
                [
                    79.51898616780028,
                    116.62900325000042,
                    79.52241660720028,
                    -0.00027787459999999744,
                    -0.001898091600000007,
                    0.0017868400000000137
                ],
                [
                    79.5255940176003,
                    79.52549138480028,
                    116.63409692480037,
                    -0.0011776595999999978,
                    -0.0007716293999999939,
                    0.0001546817999999871
                ],
                [
                    0.003757255700000112,
                    0.0038744679000000423,
                    0.002727981900000705,
                    48.3192945301,
                    -0.0013860647000000005,
                    0.0010101295
                ],
                [
                    0.002788990200000037,
                    0.003374193100000077,
                    0.002863617600000169,
                    -0.0001371361999999998,
                    48.318929454999996,
                    0.0007575493999999999
                ],
                [
                    -0.00577892429999966,
                    -0.0035193969999994415,
                    -0.003631303199999902,
                    -0.0010208661,
                    -5.144120000000023e-05,
                    48.32033679860001
                ]
            ],
            "BV": 91.89835053006698,
            "GV": 36.412278625913366,
            "EV": 96.49262348952341,
            "uV": 0.32500116898552084
        },
        "source_folder": "20240429"
    },
    "Ag#prim-fcc#Ag_pd_04_sp.UPF#300#0.08": {
        "cell": [
            [
                2.540277865399,
                4.7281e-08,
                1.466629483651
            ],
            [
                0.846759983897,
                2.394996447395,
                1.466629541898
            ],
            [
                -1.9844e-08,
                5.7304e-08,
                2.933259001674
            ]
        ],
        "a": 2.9332599059323914,
        "b": 2.9332597339021746,
        "c": 2.9332590016740006,
        "alpha": 60.00000640544274,
        "beta": 60.00001097298587,
        "gamma": 59.999990005294094,
        "a/b/c/alpha/beta/gamma": "2.93/2.93/2.93/60.0/60.0/60.0",
        "relax_converge": true,
        "relax_steps": 3,
        "ecutwfc": 300.0,
        "zval": 19.0,
        "elastic": {
            "elastic_tensor": [
                [
                    116.1668898136004,
                    79.34703460980026,
                    79.34666275920026,
                    -0.00031524419999999866,
                    0.008111685400000004,
                    0.007056267400000002
                ],
                [
                    79.34929991580029,
                    116.16965144120043,
                    79.35030929940028,
                    -5.492859999999835e-05,
                    0.0002527846,
                    0.0002636926000000021
                ],
                [
                    79.34498559780026,
                    79.34505693300027,
                    116.1649031824004,
                    0.00012544360000000138,
                    0.004172465199999979,
                    0.0041087199999999815
                ],
                [
                    0.0001310474000001866,
                    0.000512514300000295,
                    7.734870000054126e-05,
                    48.2003843291,
                    -7.202600000000002e-05,
                    -0.00017937939999999997
                ],
                [
                    -0.0004533567999997622,
                    -0.000797520299999943,
                    -0.0005887352999996624,
                    -0.00013038269999999995,
                    48.20020220520001,
                    7.012990000000001e-05
                ],
                [
                    0.0022885354000003128,
                    0.001925348599999883,
                    0.00224026130000013,
                    -8.360189999999998e-05,
                    -0.00012305490000000003,
                    48.1999076219
                ]
            ],
            "BV": 91.62053261691143,
            "GV": 36.283928015826696,
            "EV": 96.15814082129754,
            "uV": 0.3250789823438396
        },
        "source_folder": "20240429"
    },
    "Ag#prim-fcc#Ag_pd_04_sp.UPF#100#0.08": {
        "cell": [
            [
                2.540199827405,
                -4.2217e-08,
                1.466584400141
            ],
            [
                0.846733939013,
                2.394922749459,
                1.466584368006
            ],
            [
                4.0649e-08,
