Repository: deepmodeling-activity/abacus-test.github.io

Structures of 53 commom alloy elements. File "metrics_ref.json" lists the elastic properties of these elements from experiment and by VASP.
The experimental values are from "Single Crystal Elastic Constants and Calculated Aggregate Properties. A Handbook".
The VASP values are calculated by VASP V5.4.4 with PBE functional and PAW potentials. The calculation details are in the file "INCAR".

File: datasets/alloy-elastic/elastic-abacus.json (part 7 of 21)
        "zval": 11.0,
        "elastic": {
            "elastic_tensor": [
                [
                -1.0613e-08,
                2.933168729876
            ]
        ],
        "a": 2.9331697812921314,
        "b": 2.933169454333023,
        "c": 2.9331687298760003,
        "alpha": 60.000008031868404,
        "beta": 60.00001026961867,
        "gamma": 59.99999187328429,
        "a/b/c/alpha/beta/gamma": "2.93/2.93/2.93/60.0/60.0/60.0",
        "relax_converge": true,
        "relax_steps": 3,
        "ecutwfc": 100,
        "zval": 19.0,
        "elastic": {
            "elastic_tensor": [
                [
                    116.20090997220038,
                    79.36894985000025,
                    79.36935330660027,
                    5.422000000003386e-07,
                    -0.00016863600000000217,
                    0.00035026280000000304
                ],
                [
                    79.36923860940027,
                    116.20103624500041,
                    79.36944538400027,
                    0.000255634600000003,
                    0.00010900059999999665,
                    8.624480000000153e-05
                ],
                [
                    79.36643481420028,
                    79.36627906320028,
                    116.19788283000041,
                    0.0001908032000000022,
                    -0.0005761432000000049,
                    -9.543379999999787e-05
                ],
                [
                    -0.001807893499999805,
                    -0.0017998848000000474,
                    -0.002083181499999918,
                    48.2211700495,
                    -2.3723100000000027e-05,
                    5.4082900000000004e-05
                ],
                [
                    0.0006369873000000245,
                    0.000597406500000037,
                    0.0006524773999999149,
                    1.683989999999999e-05,
                    48.22146332850001,
                    -9.397959999999994e-05
                ],
                [
                    -0.000748130599999831,
                    -0.0008092660999996218,
                    -0.0008943162999999274,
                    0.00024590240000000013,
                    -0.00019269010000000003,
                    48.2211367821
                ]
            ],
            "BV": 91.64550334162253,
            "GV": 36.298892732460025,
            "EV": 96.19623086462607,
            "uV": 0.32505737259863143
        },
        "source_folder": "20240429"
    },
    "Au#prim-fcc#Au_sg15_1.0_.UPF#80#0.08": {
        "cell": [
            [
                2.546892134711,
                -2.1432e-08,
                1.470448716656
            ],
            [
                0.848964350852,
                2.401233384412,
                1.470448727396
            ],
            [
                -9.853e-09,
                6.187e-09,
                2.940897450378
            ]
        ],
        "a": 2.940897647686507,
        "b": 2.9408981103283365,
        "c": 2.940897450378,
        "alpha": 60.00000732392925,
        "beta": 60.00000260328234,
        "gamma": 60.00000112367469,
        "a/b/c/alpha/beta/gamma": "2.94/2.94/2.94/60.0/60.0/60.0",
        "relax_converge": true,
        "relax_steps": 3,
        "ecutwfc": 80.0,
        "zval": 19.0,
        "elastic": {
            "elastic_tensor": [
                [
                    157.90849473660055,
                    131.51121920920048,
                    131.50996343060046,
                    0.0004968351999999953,
                    -0.0032487320000000124,
                    -0.0030084686000000217
                ],
                [
                    131.51070638120044,
                    157.90880383780055,
                    131.51080779840046,
                    -0.00023579059999999908,
                    0.0008331492000000051,
                    0.0004570012000000023
                ],
                [
                    131.51107465520042,
                    131.51120474320044,
                    157.90927450640058,
                    0.001335646800000001,
                    -0.002978661400000012,
                    -0.0018697072000000148
                ],
                [
                    -0.0005918675999990854,
                    -0.00070620009999945,
                    -0.0007318409999993829,
                    29.004961898400005,
                    0.0004154815,
                    0.00042130620000000005
                ],
                [
                    -0.0002214029999997584,
                    -0.0002405783999996514,
                    -0.00019556219999940607,
                    3.672110000000001e-05,
                    29.0049764965,
                    -2.7763500000000023e-05
                ],
                [
                    -0.0003838128999999556,
                    -0.00040606039999982333,
                    -0.00039140659999975893,
                    -1.6117499999999986e-05,
                    -7.759999999994363e-08,
                    29.005003829500016
                ]
            ],
            "BV": 140.31017214428937,
            "GV": 22.682627287720024,
            "EV": 64.56848824313458,
            "uV": 0.4233026761871371
        },
        "source_folder": "20240429"
    },
    "Au#prim-fcc#Au_sg15_1.2_.UPF#80#0.08": {
        "cell": [
            [
                2.546892140156,
                -2.1127e-08,
                1.470448720495
            ],
            [
                0.848964352896,
                2.401233391675,
                1.470448731336
            ],
            [
                -9.89e-09,
                6.285e-09,
                2.940897458119
            ]
        ],
        "a": 2.9408976543215157,
        "b": 2.940898118818603,
        "c": 2.940897458119,
        "alpha": 60.00000732923381,
        "beta": 60.00000259227142,
        "gamma": 60.000001125521955,
        "a/b/c/alpha/beta/gamma": "2.94/2.94/2.94/60.0/60.0/60.0",
        "relax_converge": true,
        "relax_steps": 3,
        "ecutwfc": 80.0,
        "zval": 19.0,
        "elastic": {
            "elastic_tensor": [
                [
                    157.90844984640057,
                    131.51116269780047,
                    131.50992782460042,
                    0.0003995051999999942,
                    -0.003024120800000012,
                    -0.0028709168000000205
                ],
                [
                    131.5106892740004,
                    157.90878949540055,
                    131.51080488220052,
                    -0.00022804439999999908,
                    0.0008177648000000051,
                    0.00044824560000000216
                ],
                [
                    131.51109152200044,
                    131.51121915520045,
                    157.90928885040057,
                    0.0012253810000000009,
                    -0.00273050620000001,
                    -0.0017290152000000141
                ],
                [
                    -0.0005406606999997331,
                    -0.0006537884999996964,
                    -0.0006785513999992216,
                    29.004956831800005,
                    0.0004138294000000001,
                    0.00041826320000000006
                ],
                [
                    -0.0001972807999996258,
                    -0.00021086579999940257,
                    -0.0001697070999999522,
                    3.0066100000000024e-05,
                    29.004972644400002,
                    -2.9796100000000052e-05
                ],
                [
                    -0.0003299670999996846,
                    -0.0003507407999995042,
                    -0.00034053489999925294,
                    -1.4567599999999972e-05,
                    1.160900000000041e-06,
                    29.0049971534
                ]
            ],
            "BV": 140.31015817200048,
            "GV": 22.682627511760025,
            "EV": 64.56848851951187,
            "uV": 0.4233026682212132
        },
        "source_folder": "20240429"
    },
    "Au#prim-fcc#Au_pd_04_sp.UPF#90#0.08": {
        "cell": [
            [
                2.544028964859,
                -1.1023e-07,
                1.46879547609
            ],
            [
                0.848009874173,
                2.398533667923,
                1.468795491395
            ],
            [
                1.92536e-07,
                1.54888e-07,
                2.937590618698
            ]
        ],
        "a": 2.9375914495763396,
        "b": 2.9375916493613174,
        "c": 2.9375906186980103,
        "alpha": 60.000003406170464,
        "beta": 60.00000184580984,
        "gamma": 60.00000356272728,
        "a/b/c/alpha/beta/gamma": "2.94/2.94/2.94/60.0/60.0/60.0",
        "relax_converge": true,
        "relax_steps": 3,
        "ecutwfc": 90.0,
        "zval": 19.0,
        "elastic": {
            "elastic_tensor": [
                [
                    159.75941547640053,
                    132.74690491620046,
                    132.74664626500044,
                    -0.0002389276000000026,
                    -0.0003047680000000012,
                    -2.0354200000000314e-05
                ],
                [
                    132.74677042580046,
                    159.7599453484005,
                    132.74700724640047,
                    -0.00013729600000000252,
                    -0.00021949780000000065,
                    -4.6648800000000427e-05
                ],
                [
                    132.74686035780044,
                    132.74688231820048,
                    159.75979756380056,
                    -0.00015368120000000253,
                    -0.0003096126000000015,
                    -7.361459999999961e-05
                ],
                [
                    0.0007466888000001154,
                    0.0005963548000001024,
                    0.0007477954000000859,
                    29.7078335716,
                    6.76029999999996e-06,
                    -7.556800000000001e-06
                ],
                [
                    -2.34989999997309e-05,
                    -8.566649999910315e-05,
                    0.00010305570000039266,
                    -6.655310000000006e-05,
                    29.707809348099993,
                    -3.8485599999999996e-05
                ],
                [
                    0.0006266316000003643,
                    0.000580775299999975,
                    0.0006598616000001695,
                    8.192090000000002e-05,
                    6.629279999999998e-05,
                    29.7078576705
                ]
            ],
            "BV": 141.75113665755606,
            "GV": 23.227273448773353,
            "EV": 66.0729275769712,
            "uV": 0.42231346530387864
        },
        "source_folder": "20240429"
    },
    "Ca#prim-fcc#Ca_pd_04_sp.UPF#70#0.08": {
        "cell": [
            [
                -2.241198072231,
                2.148666541366,
                -2.186143092696
            ],
            [
                2.241198024563,
                -2.148666477723,
                -2.186142981263
            ],
            [
                -2.148240053174,
                -2.240758535349,
                2.186143046174
            ]
        ],
        "a": 3.797230349438932,
        "b": 3.797230221137656,
        "c": 3.7967295871757,
        "alpha": 109.35965815683535,
        "beta": 109.35975459673728,
        "gamma": 109.69980063286538,
        "a/b/c/alpha/beta/gamma": "3.80/3.80/3.80/109.4/109.4/109.7",
        "relax_converge": true,
        "relax_steps": 3,
        "ecutwfc": 70.0,
        "zval": 10.0,
        "elastic": {
            "elastic_tensor": [
                [
                    16.64100965800006,
                    17.13591624840006,
                    16.84813981180006,
                    2.729340000000051e-05,
                    -1.658759999999939e-05,
                    -0.0033087697999994027
                ],
                [
                    17.13619171340006,
                    16.641197263600056,
                    16.848500362800056,
                    6.487200000000597e-06,
                    -4.22051999999997e-05,
                    0.0024764564000006213
                ],
                [
                    16.847740392200055,
                    16.847937282000057,
                    16.895085530400056,
                    1.9570000000004956e-06,
                    8.427000000000331e-06,
                    0.010081375600000662
                ],
                [
                    0.00037556300000005923,
                    0.0003778218999999718,
                    0.00038146480000000686,
                    14.1698293314,
                    0.008077813000000001,
                    1.6900000022862517e-08
                ],
                [
                    -0.0004977308000000375,
                    -0.0004926757999999857,
                    -0.0005028539999999972,
                    0.0080817394,
                    14.169785614800006,
                    -3.819699999999853e-06
                ],
                [
                    -0.009370946999999985,
                    0.002081695300000012,
                    0.006667674200000036,
                    -0.0006727521,
                    0.00040092870000000007,
                    14.3735309899
                ]
            ],
            "BV": 16.871302029177837,
            "GV": 8.49894492248667,
            "EV": 21.83102960523473,
            "uV": 0.2843376327497885
        },
        "source_folder": "20240429"
    },
    "Ca#prim-fcc#Ca_dojo_0.4_sr.UPF#70#0.08": {
        "cell": [
            [
                -2.241198146735,
                2.1486666118,
                -2.186143175655
            ],
            [
                2.241198087585,
                -2.14866653666,
                -2.186143041148
            ],
            [
                -2.148240119602,
                -2.240758615083,
                2.186143117847
            ]
        ],
        "a": 3.7972304810289588,
        "b": 3.797230326161025,
        "c": 3.7967297130881072,
        "alpha": 109.35965806334777,
        "beta": 109.35975474058128,
        "gamma": 109.69980051068464,
        "a/b/c/alpha/beta/gamma": "3.80/3.80/3.80/109.4/109.4/109.7",
        "relax_converge": true,
        "relax_steps": 3,
        "ecutwfc": 70.0,
        "zval": 10.0,
        "elastic": {
            "elastic_tensor": [
                [
                    16.641379490800052,
                    17.136323364000056,
                    16.84851654040006,
                    3.3598200000000576e-05,
                    -2.657919999999947e-05,
                    -0.003317459599999382
                ],
                [
                    17.13556279880006,
                    16.64058921940006,
                    16.84790724940006,
                    2.9925800000000736e-05,
                    -4.946079999999966e-05,
                    0.0024509212000006094
                ],
                [
                    16.847394892800057,
                    16.84758324800006,
                    16.894711037400057,
                    1.9356800000000567e-05,
                    1.682480000000036e-05,
                    0.010081617000000636
                ],
                [
                    0.00036150480000004674,
                    0.0003613671999999692,
                    0.0003706481000000041,
                    14.169831502000005,
                    0.0080733648,
                    -1.473999999861452e-07
                ],
                [
                    -0.000502079700000035,
                    -0.0005300459999999649,
                    -0.0005337177999999903,
                    0.0080842816,
                    14.169802504500002,
                    -6.974799999994614e-06
                ],
                [
                    -0.008727054100000025,
                    0.0027632191000000065,
                    0.007339434100000052,
                    -0.0007827615,
                    0.0005344168999999999,
                    14.373545025600004
                ]
            ],
            "BV": 16.87110753788895,
            "GV": 8.49889797934,
            "EV": 21.830890176702255,
            "uV": 0.2843365239688159
        },
        "source_folder": "20240429"
    },
    "Ca#prim-fcc#Ca_dojo_0.5_sr.UPF#70#0.08": {
        "cell": [
            [
                -2.241198146735,
                2.1486666118,
                -2.186143175655
            ],
            [
                2.241198087585,
                -2.14866653666,
                -2.186143041148
            ],
            [
                -2.148240119602,
                -2.240758615083,
                2.186143117847
            ]
        ],
        "a": 3.7972304810289588,
        "b": 3.797230326161025,
        "c": 3.7967297130881072,
        "alpha": 109.35965806334777,
        "beta": 109.35975474058128,
        "gamma": 109.69980051068464,
        "a/b/c/alpha/beta/gamma": "3.80/3.80/3.80/109.4/109.4/109.7",
        "relax_converge": true,
        "relax_steps": 3,
        "ecutwfc": 70.0,
        "zval": 10.0,
        "elastic": {
            "elastic_tensor": [
                [
                    16.641379490800052,
                    17.136323364000056,
                    16.84851654040006,
                    3.3598200000000576e-05,
                    -2.657919999999947e-05,
                    -0.003317459599999382
                ],
                [
                    17.13556279880006,
                    16.64058921940006,
                    16.84790724940006,
                    2.9925800000000736e-05,
                    -4.946079999999966e-05,
                    0.0024509212000006094
                ],
                [
                    16.847394892800057,
                    16.84758324800006,
                    16.894711037400057,
                    1.9356800000000567e-05,
                    1.682480000000036e-05,
                    0.010081617000000636
                ],
                [
                    0.00036150480000004674,
                    0.0003613671999999692,
                    0.0003706481000000041,
                    14.169831502000005,
                    0.0080733648,
                    -1.473999999861452e-07
                ],
                [
                    -0.000502079700000035,
                    -0.0005300459999999649,
                    -0.0005337177999999903,
                    0.0080842816,
                    14.169802504500002,
                    -6.974799999994614e-06
                ],
                [
                    -0.008727054100000025,
                    0.0027632191000000065,
                    0.007339434100000052,
                    -0.0007827615,
                    0.0005344168999999999,
                    14.373545025600004
                ]
            ],
            "BV": 16.87110753788895,
            "GV": 8.49889797934,
            "EV": 21.830890176702255,
            "uV": 0.2843365239688159
        },
        "source_folder": "20240429"
    },
    "Ce#prim-fcc#Ce_pd_04_sp.UPF#150#0.08": {
        "cell": [
            [
                2.905670849092,
                2.6589282e-05,
                1.677643078661
            ],
            [
                0.968582443191,
                2.73946747761,
                1.677642946668
            ],
            [
                2.76884e-07,
                3.1155e-08,
                3.355286726484
            ]
        ],
        "a": 3.355206310102133,
        "b": 3.355192970105539,
        "c": 3.3552867264840116,
        "alpha": 59.99908176341616,
        "beta": 59.99920803702557,
        "gamma": 59.998481513618984,
        "a/b/c/alpha/beta/gamma": "3.36/3.36/3.36/60.0/60.0/60.0",
        "relax_converge": true,
        "relax_steps": 3,
        "ecutwfc": 150.0,
        "zval": 12.0,
        "elastic": {
            "elastic_tensor": [
                [
                    64.40225215840022,
                    23.61401411680008,
                    23.428115322800085,
                    -0.0012515888000005817,
                    -0.0005199052000000477,
                    0.000582294000000047
                ],
                [
                    23.600934698000085,
                    64.32689773340023,
                    23.592772919200087,
                    -0.007011045600000596,
                    -0.0016063962000000597,
                    -0.0008092943999999628
                ],
                [
                    23.421975297600085,
                    23.41029141260008,
                    64.13383453100023,
                    -0.01087850160000059,
                    -0.0009184908000000483,
                    0.00012507840000004712
                ],
                [
                    0.0011378558000000175,
                    -0.0022023852999999397,
                    -0.010678021699999743,
                    52.24077981300002,
                    0.0009468255999999986,
                    -0.0007025127999999981
                ],
                [
                    0.001432171300000055,
                    0.0017201766999999646,
                    0.0006380719000003954,
                    0.0009166886999999855,
                    52.223685576600005,
                    -0.0088961389
                ],
                [
                    0.0007836977000000605,
                    0.0014420315999999767,
                    0.0004598423999999615,
                    -0.0008876838000000055,
                    -0.008853242400000006,
                    52.22110475330002
                ]
            ],
            "BV": 37.10345424331125,
            "GV": 39.485652832846704,
            "EV": 87.43922688638769,
            "uV": 0.10722782343932925
        },
        "source_folder": "20240429"
    },
    "Ce#prim-fcc#Ce_pd_04_sp.UPF#100#0.08": {
        "cell": [
            [
                2.889608020161,
                -1.145344e-06,
                1.668313025401
            ],
            [
                0.963201933958,
                2.724349469633,
                1.668313036351
            ],
            [
                2.34349e-07,
                1.76162e-07,
                3.336626687805
            ]
        ],
        "a": 3.336630465140352,
        "b": 3.3366309933117764,
        "c": 3.336626687805013,
        "alpha": 60.00004459006081,
        "beta": 60.000039740057154,
        "gamma": 60.00006554397304,
        "a/b/c/alpha/beta/gamma": "3.34/3.34/3.34/60.0/60.0/60.0",
        "relax_converge": true,
        "relax_steps": 3,
        "ecutwfc": 100,
        "zval": 12.0,
        "elastic": {
            "elastic_tensor": [
                [
                    67.98617434580031,
                    25.819517709800145,
                    25.757380634400146,
                    -0.00015277960000003487,
                    -0.0002002860000000019,
                    0.000412753799999999
                ],
                [
                    25.745455588400144,
                    67.84488559200028,
                    25.721167202800146,
                    -0.0008846150000000323,
                    -0.0009688522000000063,
                    -0.00032065080000000294
                ],
                [
                    25.45225328480015,
                    25.42449532640014,
                    67.5798879454003,
                    -0.000869229800000029,
                    -0.0005454452000000026,
                    0.00024795879999999615
                ],
                [
                    0.0002612705000006721,
                    -0.0003132186999998066,
                    -0.001063522299999619,
                    54.446294278399996,
                    0.00013828149999999998,
                    -0.0002015613000000001
                ],
                [
                    0.0007159943000023743,
                    0.0007242499000017367,
                    0.0006004414000035437,
                    0.00015785599999999932,
                    54.4364513657,
                    -0.0003937738000000002
                ],
                [
                    -0.00029669110000003047,
                    -0.000324651099998358,
                    -0.00035616119999938144,
                    -0.0002328664000000012,
                    -0.00037733460000000015,
                    54.43530295060001
                ]
            ],
            "BV": 39.70346862553353,
            "GV": 41.07113520802004,
            "EV": 91.62103606911232,
            "uV": 0.11539449305532343
        },
        "source_folder": "20240429"
    },
    "Ce#prim-fcc#Ce_gth_LnPP1_.UPF#300#0.08": {
        "cell": [
            [
                2.982079289455,
                0.015403804102,
                1.831221502959
            ],
            [
                1.008534077604,
                2.806388127693,
                1.831236611261
            ],
            [
                -0.00046047115,
                -0.000293615249,
                3.663036784282
            ]
        ],
        "a": 3.4994865850116743,
        "b": 3.4994832240442935,
        "c": 3.6630368249918828,
        "alpha": 58.45371296236424,
        "beta": 58.454505278397804,
        "gamma": 58.470178507486125,
        "a/b/c/alpha/beta/gamma": "3.50/3.50/3.66/58.5/58.5/58.5",
        "relax_converge": true,
        "relax_steps": 7,
        "ecutwfc": 300.0,
        "zval": 12.0,
        "source_folder": "20240429"
    },
    "Ce#prim-fcc#Ce_gth_LnPP1_.UPF#100#0.08": {
        "cell": [
            [
                3.117630460733,
                -0.178177542557,
                1.507785321452
            ],
            [
                0.870067335694,
                2.462417453058,
                1.507772155956
            ],
            [
                -1.708208e-05,
                1.3115146e-05,
                3.015532948085
            ]
        ],
        "a": 3.46767696043735,
        "b": 3.0156083558782143,
        "c": 3.0155329481619026,
        "alpha": 60.00057570326058,
        "beta": 64.22704747429106,
        "gamma": 64.22483736068143,
        "a/b/c/alpha/beta/gamma": "3.47/3.02/3.02/60.0/64.2/64.2",
        "relax_converge": true,
        "relax_steps": 33,
        "ecutwfc": 100,
        "zval": 12.0,
        "elastic": {
            "elastic_tensor": [
                [
                    163.309311109596,
                    -1.6304627450045122,
                    6.118921000799277,
                    13.992591279600054,
                    -0.09910112800000045,
                    -0.08453780040000097
                ],
                [
                    115.09213927859652,
                    329.70382766279715,
                    -98.15989065020156,
                    76.99153530220069,
                    -0.8839797792000081,
                    -0.636234714400005
                ],
                [
                    453.50542888279733,
                    504.00075529739763,
                    -378.2781239168025,
                    -146.4346696774003,
                    1.6421682770000017,
                    -1.259483360000003
                ],
                [
                    19.306117371099756,
                    -17.767208796000105,
                    -1.2853938116999999,
                    5.3389807864,
                    0.019763396499999992,
                    -0.004466181500000021
                ],
                [
                    154.4737274832999,
                    157.1575768923,
                    -170.38544255360003,
                    4.922509104800005,
                    -1.158369387900001,
                    20.5245323699
                ],
                [
                    -0.03194962760014183,
                    -0.05732586340002545,
                    -0.021322162800008405,
                    0.028959492100000057,
                    13.281470560299997,
                    82.3007661866
                ]
            ],
            "BV": 121.51798954666394,
            "GV": 31.190038667019834,
            "EV": 86.19551150354532,
            "uV": 0.3817794909418939
        },
        "source_folder": "20240429"
    },
    "Ce#prim-fcc#Ce_pd_04_3+_f--core.UPF#50#0.08": {
        "cell": [
            [
                3.245540773361,
                -1.77488e-07,
                1.873813568231
            ],
            [
                1.081847111068,
                3.0599257146,
                1.873813629706
            ],
            [
                2.04808e-07,
                2.16789e-07,
                3.747627953095
            ]
        ],
        "a": 3.747627542864331,
        "b": 3.7476280591153213,
        "c": 3.747627953095012,
        "alpha": 60.00000289028322,
        "beta": 60.000000456034854,
        "gamma": 60.00000611102006,
        "a/b/c/alpha/beta/gamma": "3.75/3.75/3.75/60.0/60.0/60.0",
        "relax_converge": true,
        "relax_steps": 4,
        "ecutwfc": 50.0,
        "zval": 11.0,
        "elastic": {
            "elastic_tensor": [
                [
                    44.61351457920023,
                    25.84225169200016,
                    25.84228972240016,
                    0.0005448286000000053,
                    -0.0008091282000000052,
                    0.00034827580000000016
                ],
                [
                    25.842366603800173,
                    44.612832765600245,
                    25.842038916200156,
                    0.0010392518000000058,
                    -0.0008599942000000048,
                    -0.00011870420000000192
                ],
                [
                    25.841474386000172,
                    25.841578661600163,
                    44.612871257800236,
                    0.0009594780000000076,
                    -0.0006047616000000029,
                    -0.0005398120000000044
                ],
                [
                    0.00025926050000090183,
                    0.000402898100002695,
                    0.00024187970000237802,
                    22.458843163999997,
                    -0.00032739440000000003,
                    0.000227239
                ],
                [
                    0.00022426830000238306,
                    0.00010374880000175004,
                    0.00017547570000227112,
                    0.00022545030000000003,
                    22.4590101318,
                    -2.1373100000000055e-05
                ],
                [
                    0.0003407218000030875,
                    0.00030068270000073173,
                    0.00019222100000284046,
                    0.0002222745000000002,
                    -0.0007429999000000001,
                    22.459215399200005
                ]
            ],
            "BV": 32.09902428717797,
            "GV": 17.229589623800013,
            "EV": 43.844124659044006,
            "uV": 0.2723496501181935
        },
        "source_folder": "20240429"
    },
    "Cr#prim-bcc#Cr_pd_04_sp-high.UPF#150#0.08": {
        "cell": [
            [
                -1.162560045529,
                2.013612781492,
                1.644057942881
            ],
            [
                -1.162515523924,
                -2.013612592473,
                1.644089416193
            ],
            [
                2.325097112687,
                -3.941344e-05,
                1.644089680571
            ]
        ],
        "a": 2.8476496998048133,
        "b": 2.847649561369511,
        "c": 2.847649462756766,
        "alpha": 89.99895204049464,
        "beta": 90.00117056238899,
        "gamma": 90.001156564087,
        "a/b/c/alpha/beta/gamma": "2.85/2.85/2.85/90.0/90.0/90.0",
        "relax_converge": true,
        "relax_steps": 32,
        "ecutwfc": 150.0,
        "zval": 14.0,
        "elastic": {
            "elastic_tensor": [
                [
                    489.85987181440174,
                    143.78922549240048,
                    143.7893745826005,
                    -0.00994967820000046,
                    0.0053051604000004205,
                    0.004922737200000405
                ],
                [
                    143.88824483260055,
                    489.96269905220174,
                    143.8882059468005,
                    -0.005405028400000473,
                    0.00996641460000046,
                    0.0019400312000003748
                ],
                [
                    143.8021981676005,
                    143.80169788920054,
                    489.8728103020016,
                    -0.0021427260000004365,
                    0.0020107736000004378,
                    0.008834968400000432
                ],
                [
                    -0.050562563099999305,
                    -0.04384040719999994,
                    -0.04497672019999937,
                    96.94993731070001,
                    0.0044525002000000095,
                    0.0029388043000000007
                ],
                [
                    -0.011891776899999498,
                    -0.005280809799999935,
                    -0.010913589399999072,
                    0.004484667699999984,
                    96.95071405480002,
                    -0.0028857718999999982
                ],
                [
                    0.05380162670000027,
                    0.054829312700001,
                    0.05915443440000026,
                    0.004902253999999982,
                    -0.002956020099999989,
                    96.9494720404
                ]
            ],
            "BV": 259.1838142310898,
            "GV": 127.38526302430024,
            "EV": 328.36084916192783,
            "uV": 0.2888494373924913
        },
        "source_folder": "20240429"
    },
    "Cr#prim-bcc#Cr_pd_04_sp-high.UPF#100#0.08": {
        "cell": [
            [
                -1.160048245853,
                2.009262318696,
                1.640513860435
            ],
            [
                -1.160011017073,
                -2.009262234592,
                1.640540304942
            ],
            [
                2.320077200442,
                -3.3148066e-05,
                1.640540532432
            ]
        ],
        "a": 2.841501843095935,
        "b": 2.8415018527580735,
        "c": 2.8415016198590934,
        "alpha": 89.9991175463889,
        "beta": 90.00098359019317,
        "gamma": 90.0009724791662,
        "a/b/c/alpha/beta/gamma": "2.84/2.84/2.84/90.0/90.0/90.0",
        "relax_converge": true,
        "relax_steps": 26,
        "ecutwfc": 100,
        "zval": 14.0,
        "elastic": {
            "elastic_tensor": [
                [
                    493.12733505100056,
                    141.31085230599933,
                    141.30938794339923,
                    -0.012916527400000462,
                    -0.003790103999999612,
                    -0.0028852829999996745
                ],
                [
                    141.1464222567993,
                    492.95973048420063,
                    141.14770147259935,
                    0.003754845399999612,
                    0.015324509800000467,
                    -0.005046872199999712
                ],
                [
                    141.30318885279928,
                    141.3027471433993,
                    493.12014376820053,
                    0.007157707199999644,
                    -0.008049663599999634,
                    0.012017150600000399
                ],
                [
                    -0.007202304600053046,
                    -0.003407430500006502,
                    -0.00317822450003264,
                    96.9410453501,
                    0.005414370400000001,
                    0.0032611933000000113
                ],
                [
                    0.01346245949996237,
                    0.01853757239997349,
                    0.013680580399953408,
                    0.004800219199999992,
                    96.94201166030003,
                    -0.003400071599999986
                ],
                [
                    0.012552002199984811,
                    0.013100110199960286,
                    0.018796107599944215,
                    0.004421562999999996,
                    -0.002951188299999984,
                    96.94246174220001
                ]
            ],
            "BV": 258.5252788087109,
            "GV": 128.52772158928028,
            "EV": 330.7685086242691,
            "uV": 0.28675940308528924
        },
        "source_folder": "20240429"
    },
    "Cr#prim-bcc#Cr_sg15_1.2_.UPF#80#0.08": {
        "cell": [
            [
                -1.164439054576,
                2.016867318598,
                1.646712093196
            ],
            [
                -1.164391682433,
                -2.016867113794,
                1.646745563172
            ],
            [
                2.328853656892,
                -4.1875723e-05,
                1.646745803896
            ]
        ],
        "a": 2.8522504817299072,
        "b": 2.8522503211761694,
        "c": 2.852250181807672,
        "alpha": 89.99888739920782,
        "beta": 90.00124220463105,
        "gamma": 90.0012281616318,
        "a/b/c/alpha/beta/gamma": "2.85/2.85/2.85/90.0/90.0/90.0",
        "relax_converge": true,
        "relax_steps": 30,
        "ecutwfc": 80.0,
        "zval": 14.0,
        "elastic": {
            "elastic_tensor": [
                [
                    486.5182026092018,
                    142.10397095540048,
                    142.10491409220046,
                    -0.010481560400000494,
                    0.00542158140000045,
                    0.004850161200000411
                ],
                [
                    142.30577263660052,
                    486.70358616900165,
                    142.3064296850005,
                    -0.005365744200000485,
                    0.010607208400000482,
                    0.0013779330000004053
                ],
                [
                    142.2101621368005,
                    142.20911768000047,
                    486.62612559480175,
                    -0.0023480790000004583,
                    0.0018457146000004376,
                    0.008808425000000467
                ],
                [
                    -0.16156038519999938,
                    -0.15243456999999963,
                    -0.1546998868999992,
                    95.6506055089,
                    0.004318656800000006,
                    0.0028083864000000096
                ],
                [
                    0.030396281700000104,
                    0.03664261180000072,
                    0.030577322400000224,
                    0.004562457900000002,
                    95.69971781320001,
                    -0.0027225310999999907
                ],
                [
                    0.4917683285000001,
                    0.4943812719000006,
                    0.4954126181000004,
                    0.004939557599999982,
                    -0.002911705199999975,
                    95.62153278030002
                ]
            ],
            "BV": 257.00980906211197,
            "GV": 126.28321119650691,
            "EV": 325.53226543506423,
            "uV": 0.2888976386912971
        },
        "source_folder": "20240429"
    },
    "Cr#prim-bcc#Cr_sg15_1.0_.UPF#80#0.08": {
        "cell": [
            [
                -1.164439121781,
                2.016867418042,
                1.646712177787
            ],
            [
